Repository: Alocaspi/Polymers-Kinetic-Mechanisms

# Polymers-Kinetic-Mechanisms
Condensed-phase polymer degradation kinetic Mechanisms. Evaluation of gas-phase
pyrolytic and gasification reactivity are underway at CRECK modelling POLIMI.

The present repository is the polymer pyrolysis subset of the comprehensive one

## Experimental Data Availability
The folders of each polymer investigated report all the literature experimental data 
employed for validation purposes. For most mechanisms, some validation comparisons
are reported as well. I do not own any of these data, they are generally taken with
plot_digitizer from the of plots of published papers (so there is lots of rumor 
which hinders the quality of DTG comparisons).

In each polymer folder there is a subfolder labelled "Exp_data". This is composed
of subfolders labelled with the corresponding operating condition (e.g., 10 Kmin)
and containing a json file (Exp_data.json) with all the data inside. The data are
structured by type (TG, DTG, DSC, Gas_Yield), author, and values (with units). 
No DOI is reported herein, but you can find all the exact references on the 
mechanism papers. Gas yields data are already lumped to the models' species.

Each Exp_data folder also hosts a file "Operating_conditions.json", which reports
the information used for model simulation (e.g., how the temperature profiles are
estimated, and so on).

Experimental data on mixture pyrolysis and volatiles molar yields have not been 
yet placed here.

# PE kinetic Mechanisms

In this folder are present the CHEMKIN format files.
The mechanisms are labelled polymer_Nspecies_Nreactions. For instance HDPE_50_480 
is the mechanism with 50 species and 480 reactions.
The mechanism proposed for HDPE are:
- [HDPE_125_3500](HDPE_semidetailed) the updated published mechanism cantera and 
    opensmoke compatible 
- [HDPE_50_480](HDPE_reduced) a reduced version with lower computational cost.
- [HDPE_10_10](HDPE_skeletal) a skeletal model with significantly lower computational cost.

The same versions are available for LDPE as well: [semi-detailed](LDPE_semidetailed), [reduced](LDPE_reduced)
and [skeletal](LDPE_skeleta) are available. The number of species involved is the same. 

To cite the **Semi-detailed** Kinetic Mechanisms refer to the following publication:
- **Locaspi, Andrea et al.** "Towards a lumped approach for solid plastic waste gasification: Polyethylene and polypropylene pyrolysis." Waste Management 156 (2023): 107-117 [DOI](https://doi.org/10.1016/j.wasman.2022.11.028)

To cite the **Skeletal** Kinetic Mechanisms refer to the following publication:
- **Locaspi, Andrea et al.** "A skeletal condensed-phase kinetic model for polyethylene thermal degradation", under review at Proceeding of The Combustion Institute

To cite the **Reduced** Kinetic Mechanisms both citations must be used:
- **Locaspi, Andrea et al.** "Towards a lumped approach for solid plastic waste gasification: Polyethylene and polypropylene pyrolysis." Waste Management 156 (2023): 107-117 [DOI](https://doi.org/10.1016/j.wasman.2022.11.028)

## Mechanism description

For all mechanisms, the starting polymer at room temperature is described by the species
P-C30H60-P_S and P-C30H60-P which represent the crystalline and amorphous polymer respectively.
If the simulation starts above the melting point (130C), the polymer is 
described only by P-C30H60-P. Polymer species in OpenSMOKE++ are required to be 
defined in gas-phase as well but do not have physical meaning.

With respect to the published mechanism [(Locaspi et al. (2022)](https://doi.org/10.1016/j.wasman.2022.11.028), 
the improvements are:
- better agreement with ethylene formation
- a species representative of the crystalline polymer is introduced
- different choice of LMW species to improve agreement with wax formation yields.
- stable short chain species are formed directly in gas-phase, while for longer
   compounds able to evaporate evaporation reactions are introduced, see [Locaspi et al. (2023)](https://doi.org/10.1016/j.jaap.2023.105960)  
- thermochemistry evaluated with group contributions and Prausnitz phase-change
   data. The difference in enthalpy between gas and liquid species is the 
   evaporation enthalpy, above the critical temperature liquid species share
   the thermodynamic properties of gas-species. *Manuscript under review*
- transport properties are evaluated with a simplified approach based on critical
   properties, see [Holley et al. (2009)](http://dx.doi.org/10.1016/j.proci.2008.05.067).

In each folder are present the standard CHEMKIN files (gas kinetics, liquid kinetics, 
thermodynamics, transport) and a sub-folder of LiquidProperties.
The latter is required by OpenSMOKE but reports only *FAKE* liquid properties of
all the chemical species included in the mechanism. These are required for the 
1D microgravity model available in OpenSMOKE, but they have not yet been addressed 
for polymers outside of 0D systems.

File: PE/Exp_data/Isothermal 650/Exp_data.json
{
"Gas_Yield":{
    "Conesa 1994 HDPE":{ "units":["s","w%"],
                 "X":[20],
                 "Y":{
                    "C0-C5":[33.84],
                    "C6-C100":[66.16]
                    },
                "names":["Gases","Condensables"]                        
                },
    "Elordi 2011 HDPE":{ "units":["s","w%"],
                 "X":[100000],
                 "Y":{
                     "CH4":[1.02],
                     "C2":[4.2],
                     "C3":[4.97],
                     "C4":[4.37],                      
                     "C5-C11":[26.760271],
                     "C12-C20":[21.890692],
                     "C21-C100":[36.905228]
                    },
                "names":["CH4","C2","C3","C4","Oil","Diesel","Waxes"]                
                }
    }
}

File: PE/Exp_data/Isothermal 700/Exp_data.json
{
"Gas_Yield":{
    "Conesa 1994 HDPE":{ "units":["s","w%"],
                 "X":[20],
                 "Y":{
                    "C0-C5":[33.84],
                    "C6-C100":[66.16]
                    },
                "names":["Gases","Condensables"]                  
                },
    "Elordi 2011 HDPE":{ "units":["s","w%"],
                 "X":[100000],
                 "Y":{
                     "CH4":[0.91],
                     "C2":[17.86],
                     "C3":[10.66],
                     "C4":[10.01],                      
                     "C5-C11":[32.768013],
                     "C12-C20":[15.826328],
                     "C21-C100":[11.768346]
                    },
                "names":["CH4","C2","C3","C4","Oil","Diesel","Waxes"]                         
                }
    }
}

File: PE/Exp_data/Isothermal 800/Exp_data.json
{
"Gas_Yield":{
    "Conesa 1994 HDPE":{ "units":["s","w%"],
                 "X":[20],
                 "Y":{
                    "C0-C5":[37.23],
                    "C6-C100":[62.77]
                    }                
                }
    }
}
