Repository: Alocaspi/Polymers-Kinetic-Mechanisms

# Polymers-Kinetic-Mechanisms
Condensed-phase polymer degradation kinetic Mechanisms. Evaluation of gas-phase
pyrolytic and gasification reactivity are underway at CRECK modelling POLIMI.

The present repository is the polymer pyrolysis subset of the comprehensive one

## Experimental Data Availability
The folders of each polymer investigated report all the literature experimental data 
employed for validation purposes. For most mechanisms, some validation comparisons
are reported as well. I do not own any of these data, they are generally taken with
plot_digitizer from the of plots of published papers (so there is lots of rumor 
which hinders the quality of DTG comparisons).

In each polymer folder there is a subfolder labelled "Exp_data". This is composed
of subfolders labelled with the corresponding operating condition (e.g., 10 Kmin)
and containing a json file (Exp_data.json) with all the data inside. The data are
structured by type (TG, DTG, DSC, Gas_Yield), author, and values (with units). 
No DOI is reported herein, but you can find all the exact references on the 
mechanism papers. Gas yields data are already lumped to the models' species.

Each Exp_data folder also hosts a file "Operating_conditions.json", which reports
the information used for model simulation (e.g., how the temperature profiles are
estimated, and so on).

Experimental data on mixture pyrolysis and volatiles molar yields have not been 
yet placed here.

# PE kinetic Mechanisms

In this folder are present the CHEMKIN format files.
The mechanisms are labelled polymer_Nspecies_Nreactions. For instance HDPE_50_480 
is the mechanism with 50 species and 480 reactions.
The mechanism proposed for HDPE are:
- [HDPE_125_3500](HDPE_semidetailed) the updated published mechanism cantera and 
    opensmoke compatible 
- [HDPE_50_480](HDPE_reduced) a reduced version with lower computational cost.
- [HDPE_10_10](HDPE_skeletal) a skeletal model with significantly lower computational cost.

The same versions are available for LDPE as well: [semi-detailed](LDPE_semidetailed), [reduced](LDPE_reduced)
and [skeletal](LDPE_skeleta) are available. The number of species involved is the same. 

To cite the **Semi-detailed** Kinetic Mechanisms refer to the following publication:
- **Locaspi, Andrea et al.** "Towards a lumped approach for solid plastic waste gasification: Polyethylene and polypropylene pyrolysis." Waste Management 156 (2023): 107-117 [DOI](https://doi.org/10.1016/j.wasman.2022.11.028)

To cite the **Skeletal** Kinetic Mechanisms refer to the following publication:
- **Locaspi, Andrea et al.** "A skeletal condensed-phase kinetic model for polyethylene thermal degradation", under review at Proceeding of The Combustion Institute

To cite the **Reduced** Kinetic Mechanisms both citations must be used:
- **Locaspi, Andrea et al.** "Towards a lumped approach for solid plastic waste gasification: Polyethylene and polypropylene pyrolysis." Waste Management 156 (2023): 107-117 [DOI](https://doi.org/10.1016/j.wasman.2022.11.028)

## Mechanism description

For all mechanisms, the starting polymer at room temperature is described by the species
P-C30H60-P_S and P-C30H60-P which represent the crystalline and amorphous polymer respectively.
If the simulation starts above the melting point (130C), the polymer is 
described only by P-C30H60-P. Polymer species in OpenSMOKE++ are required to be 
defined in gas-phase as well but do not have physical meaning.

With respect to the published mechanism [(Locaspi et al. (2022)](https://doi.org/10.1016/j.wasman.2022.11.028), 
the improvements are:
- better agreement with ethylene formation
- a species representative of the crystalline polymer is introduced
- different choice of LMW species to improve agreement with wax formation yields.
- stable short chain species are formed directly in gas-phase, while for longer
   compounds able to evaporate evaporation reactions are introduced, see [Locaspi et al. (2023)](https://doi.org/10.1016/j.jaap.2023.105960)  
- thermochemistry evaluated with group contributions and Prausnitz phase-change
   data. The difference in enthalpy between gas and liquid species is the 
   evaporation enthalpy, above the critical temperature liquid species share
   the thermodynamic properties of gas-species. *Manuscript under review*
- transport properties are evaluated with a simplified approach based on critical
   properties, see [Holley et al. (2009)](http://dx.doi.org/10.1016/j.proci.2008.05.067).

In each folder are present the standard CHEMKIN files (gas kinetics, liquid kinetics, 
thermodynamics, transport) and a sub-folder of LiquidProperties.
The latter is required by OpenSMOKE but reports only *FAKE* liquid properties of
all the chemical species included in the mechanism. These are required for the 
1D microgravity model available in OpenSMOKE, but they have not yet been addressed 
for polymers outside of 0D systems.

File: PE/Exp_data/Isothermal 370/Exp_data.json
{
"TG":{
    "Sezgi 1998 HDPE":   { "units":["s","%"],
                 "X":[0, 3600, 7200, 10800],
                 "Y":[100, 85.86039, 77.46753, 70.535515]
                }
    },
"Gas_Yield":{
    "Sezgi 1998 HDPE":{ "units":["s","w%"],
                 "X":[3600, 7200, 10800],
                 "Y":{
                    "C0-C4":[3.47, 5.4162577, 7.87756],
                    "C5-C100":[10.635479,16.989292,21.338093]
                    },
                "names":["Gases","Condensables"]                  
                }
    }
}

File: PE/Exp_data/Isothermal 390/Exp_data.json
{
"TG":{
    "Ceamanos 2002 HDPE":{ "units":["min","%"],
                 "X":[2.617046,43.35504,89.304726,132.57484,191.55661,255.7274,313.32825,398.3146,506.7621,651.64044,756.0416,966.0548],
                 "Y":[99.62041,	85.840546, 72.31954, 62.019592,	49.016846, 37.303867, 27.78019, 18.520126, 10.038296, 5.6879845, 3.2619627, 2.662741]
                },
    "Sezgi 1998 HDPE":   { "units":["s","%"],
                 "X":[0, 3600, 7200, 10800],
                 "Y":[100, 80, 60, 47.6535515]
                }
    },
"Gas_Yield":{
    "Sezgi 1998 HDPE":{ "units":["s","w%"],
                 "X":[3600, 7200, 10800],
                 "Y":{
                    "C0-C4":[4.555285, 7.016357, 9.783366],
                    "C5-C100":[14.917145, 32.7757, 42.073456]
                    },
                "names":["Gases","Condensables"]                  
                }
    }
}

File: PE/Exp_data/Isothermal 400/Exp_data.json
{
"TG":{
    "Sezgi 1998 HDPE":   { "units":["s","%"],
                 "X":[0, 3591.4531, 7192.399, 10778.365],
                 "Y":[100, 71.4, 54.4, 36.935515]
                }
    },
"Gas_Yield":{
    "Sezgi 1998 HDPE":{ "units":["s","w%"],
                 "X":[3600, 7200, 10800],
                 "Y":{
                    "C0-C4":[5.5434532, 8.0045834, 10.630475],
                    "C5-C100":[23.613436, 37.726288, 52.239655]
                    },
                "names":["Gases","Condensables"]                  
                }
    }
}

File: PE/Exp_data/Isothermal 410/Exp_data.json
{
"TG":{
    "Ceamanos 2002 HDPE":{ "units":["min","%"],
                 "X":[0,24.7631233333333,43.2734333333333,61.8064233333333,81.6607733333333,94.9508793333333,133.066013333333,177.668833333333,265.232683333333,394.390863333333,554.813533333333,704.824173333333,886.119133333333],
                 "Y":[99.233536,84.419395,73.083206,60.716095,47.57608,36.367634,23.231539,11.643224,3.8012342,2.5403192,3.0902362,2.606993,3.0325272]
                },
    "Sezgi 1998 HDPE":   { "units":["s","%"],
                 "X":[0, 3623.6616, 7181.1504,10754.7705],
                 "Y":[100, 62.97118, 45.81149, 16.963684]
                }
    },
"Gas_Yield":{
    "Sezgi 1998 HDPE":{ "units":["s","w%"],
                 "X":[3600, 7200, 10800],
                 "Y":{
                    "C0-C4":[6.6493824, 8.804518, 11.830463],
                    "C5-C100":[30.301447, 45.751247, 71.23674]
                    },
                "names":["Gases","Condensables"]                  
                }
    }
}

File: PE/Exp_data/Isothermal 430/Exp_data.json
{
"TG":{
    "Ceamanos 2002 HDPE":{ "units":["min","%"],
                 "X":[0,7.45002666666667,11.6040716666667,15.8063226666667,23.7590246666667,27.2656236666667,35.1365666666667,46.3038126666667,79.0683066666667],
                 "Y":[99.3624	,84.1583	,73.20563	,60.06225	,44.428272	,33.260685	,21.342314	,7.813835	,0.7332693]
                }
    }
}

File: PE/Exp_data/Isothermal 460/Exp_data.json
{
"TG":{
    "Ceamanos 2002 HDPE":{ "units":["s","%"],
                 "X":[0,3.00533166666666,9.82476666666666,10.2784526666667,10.6328916666667,13.0241866666667,15.4627366666667,27.6271426666667],
                 "Y":[99.513115	,83.62094	,70.09153	,49.47315	,33.365036	,23.48586	,11.458938	,2.0114129]
                }
    }
}

File: PE/Exp_data/Isothermal 500/Exp_data.json
{
"TG":{
    "Al-Salem 2010 HDPE":{ "units":["s","%"],
                 "X":[0	,0.94661033	,18.990202	,37.015125	,51.10226	,75.45513	,92.03928	,161.34521	,340.49332	,511.83334],
                 "Y":[100,	90.63268	,84.29975	,72.01743	,49.482754	,31.249718	,26.56266	,20.598656	,13.598817	,7.6132855]
                }
    },
"Gas_Yield":{
    "Al-Salem 2010 HDPE":{ "units":["s","w%"],
                 "X":[100000],
                 "Y":{
                    "C0-C4":[20.2],
                    "C5-C11":[13.2],
                    "C12-C100":[65.8]
                    },
                "names":["Gases","Oil","Diesel-Waxes"]              
                },
    "Conesa 1994 HDPE":{ "units":["s","w%"],
                 "X":[20],
                 "Y":{
                    "C0-C5":[2.42],
                    "C6-C100":[97.58]
                    },
                "names":["Gases","Condensables"]                
                },
    "Elordi 2011 HDPE":{ "units":["s","w%"],
                 "X":[100000],
                 "Y":{
                     "CH4":[0.03],
                     "C2":[0.15],
                     "C3":[0.57],
                     "C4":[0.75],                      
                     "C5-C11":[5.7934384],
                     "C12-C20":[25.576103],
                     "C21-C100":[67.170815]
                    },
                "names":["CH4","C2","C3","C4","Oil","Diesel","Waxes"]                
                }
    }
}

File: PE/Exp_data/Isothermal 550/Exp_data.json
{
"TG":{
    "Al-Salem 2010 HDPE":{ "units":["s","%"],
                 "X":[0	,0.9450214	,13.621179	,19.935225	,28.702194	,40.844864	,63.727173	,90.50834],
                 "Y":[100	,90.12636	,84.680626	,74.29952	,67.71538	,47.839344	,27.707878	,5.423686]
                }
    },
"Gas_Yield":{
    "Eschenbacher 2022 LDPE":{ "units":["min","w%"],
                 "X":[32],
                 "Y":{
                    "CH4":[0.2],
                    "C2H4":[1.0],
                    "C3H6":[1.1],
                    "C4":[0.8],
                    
                    "C5-C11":[13.1],
                    "C12-C20":[24.0],
                    "C21-C100":[59.8]
                    },
                "names":["CH4","C2H4","C3H6","C4","Oil","Diesel","Waxes"]                   
                },
    "Al-Salem 2010 HDPE":{ "units":["s","w%"],
                 "X":[100000],
                 "Y":{
                    "C0-C4":[32.8],
                    "C5-C11":[8],
                    "C12-C100":[58.2]
                    },
                "names":["Gases","Oil","Diesel-Waxes"]                        
                },
    "Elordi 2011 HDPE":{ "units":["s","w%"],
                 "X":[100000],
                 "Y":{
                     "CH4":[0.02],
                     "C2":[0.3],
                     "C3":[0.99],
                     "C4":[1.11],                      
                     "C5-C11":[8.149781],
                     "C12-C20":[28.439497],
                     "C21-C100":[61.0052]
                    },
                "names":["CH4","C2","C3","C4","Oil","Diesel","Waxes"]                     
                },
    "Tree HDPE detailed":{ "units":["min","w"],
                 "X":[30],
                 "Y":{
                     "C1":[0.00361067056650931],"C2":[0.0184921662812197],"C3":[0.0184984727371037],"C4":[0.0163378041830877],"C5":[0.0140318743364723],"C6":[0.024157257444827],"C7":[0.0162119974492917],"C8":[0.0103060978271962],"C9":[0.00970443873957149],"C10":[0.0145982713142697],"C11":[0.0129541655178783],"C12":[0.00748062250872915],"C13":[0.00923673266855586],"C14":[0.0134778737235992],"C15":[0.0112259961986585],"C16":[0.0110690102940531],"C17":[0.0112278914853032],"C18":[0.0122215001075713],"C19":[0.0125804451179204],"C20":[0.0130076130168463],"C21":[0.0132240214973267],"C22":[0.013990153905158],"C23":[0.0144095872593762],"C24":[0.0151464504191165],"C25":[0.0155362604397508],"C26":[0.0167102098888291],"C27":[0.017521505808528],"C28":[0.0177991297892229],"C29":[0.0178226140622062],"C30":[0.018344327326637],"C31":[0.0186453096221756],"C32":[0.0186907386450515],"C33":[0.0187051262400136],"C34":[0.0186392060376118],"C35":[0.0183079786654987],"C36":[0.0184676898209416],"C37":[0.0180702461632562],"C38":[0.0178065582077723],"C39":[0.0177374829351209],"C40":[0.017396273520462],"C41":[0.0167952034313742],"C42":[0.0164115238913955],"C43":[0.0156726930329141],"C44":[0.0148853366054651],"C45":[0.0143973600335643],"C46":[0.0135778292237698],"C47":[0.012599204068701],"C48":[0.0120759271519098],"C49":[0.0109196164715369],"C50":[0.00977742675948337],"C51":[0.00866003651593178],"C52":[0.00775298994864009],"C53":[0.00637199255176016],"C54":[0.00526115719909012],"C55":[0.00475067850958687],"C56":[0.00399313357162981],"C57":[0.00265032871981605],"C58":[0.00229719687294901],"C59":[0.00222114487644351],"C60":[0.00131171720817379],"C61":[0.000563998661876008],"C62":[0.000194899215566532]
                    }                
                }
    }
}

File: PE/Exp_data/Isothermal 600/Exp_data.json
{
"TG":{
    "Al-Salem 2010 HDPE":{ "units":["s","%"],
                 "X":[0.487407	,0.9509799	,0.76586854	,13.896065	,20.229177	,29.483952	,41.19443	,63.159924	,65.595764],
                 "Y":[99.873314	,92.02509	,33.037632	,16.705702	,12.400557	,5.6897254	,3.661933	,2.5180552	,0.87196726]
                }
    },
"Gas_Yield":{
    "Al-Salem 2010 HDPE":{ "units":["s","w%"],
                 "X":[100000],
                 "Y":{
                    "C0-C4":[43.7],
                    "C5-C11":[11],
                    "C12-C100":[44.1]
                    },
                "names":["Gases","Oil","Diesel-Waxes"]                        
                },
    "Conesa 1994 HDPE":{ "units":["s","w%"],
                 "X":[20],
                 "Y":{
                    "C0-C5":[14.62],
                    "C6-C100":[85.38]
                    },
                "names":["Gases","Condensables"]                          
                },
    "Elordi 2011 HDPE":{ "units":["s","w%"],
                 "X":[100000],
                 "Y":{
                     "CH4":[0.16],
                     "C2":[1.33],
                     "C3":[2.33],
                     "C4":[1.72],                      
                     "C5-C11":[16.99811],
                     "C12-C20":[24.302675],
                     "C21-C100":[53.52015]
                    },
                "names":["CH4","C2","C3","C4","Oil","Diesel","Waxes"]                      
                }
    }
}
