Repository: Alocaspi/Polymers-Kinetic-Mechanisms

# Polymers-Kinetic-Mechanisms
Condensed-phase polymer degradation kinetic Mechanisms. Evaluation of gas-phase
pyrolytic and gasification reactivity are underway at CRECK modelling POLIMI.

The present repository is the polymer pyrolysis subset of the comprehensive one
on GitHub of [Creck Modeling Lab](https://github.com/CRECKMODELING/Kinetic-Mechanisms).
The mechanisms reported here are those employed and validated for my [PhD Thesis](Locaspi_phdthesis.pdf).

The folders are organized by polymer type. In general semi-detailed, reduced, 
and multistep mechanisms are available. Specifically:
- **Polyethylene** ([PE](PE)): different models are available for HDPE and LDPE

## Experimental Data Availability
The folders of each polymer investigated report all the literature experimental data 
employed for validation purposes. For most mechanisms, some validation comparisons
are reported as well. I do not own any of these data, they are generally taken with
plot_digitizer from the of plots of published papers (so there is lots of rumor 
which hinders the quality of DTG comparisons).

In each polymer folder there is a subfolder labelled "Exp_data". This is composed
of subfolders labelled with the corresponding operating condition (e.g., 10 Kmin)
and containing a json file (Exp_data.json) with all the data inside. The data are
structured by type (TG, DTG, DSC, Gas_Yield), author, and values (with units). 
No DOI is reported herein, but you can find all the exact references on the 
mechanism papers. Gas yields data are already lumped to the models' species.

Each Exp_data folder also hosts a file "Operating_conditions.json", which reports
the information used for model simulation (e.g., how the temperature profiles are
estimated, and so on).

Experimental data on mixture pyrolysis and volatiles molar yields have not been 
yet placed here.

# PET kinetic Mechanisms

In this folder are present the CHEMKIN format files.
The mechanism is labelled polymer_Nspecies_Nreactions. For instance PET_85_700 
is the mechanism with 85 species and 700 reactions.
The mechanism proposed for PET are:
- [PET_85_700](PET_semidetailed) the semi-detailed published mechanism 
- [PET_18_22](PET_multistep) a fully lumped multi-step model with significantly lower computational cost.

The **thermodynamic properties have not been investigated due to lack of data** and
theoretical approaches for aromatic esters.

To cite the semi-detailed mechanism refer to the following publication:
- **Locaspi, Andrea et al.** "A lumped kinetic model and experimental investigation of Poly(Ethylene Terephthalate) condensed-phase pyrolysis", Chemical Engineering Journal 500 (2024): 156955. [DOI](https://doi.org/10.1016/j.cej.2024.156955)

To cite the multistep mechanism refer to: 
- **Locaspi, Andrea et al.** "A multi-step condensed-phase kinetic model for poly(ethylene terephthalate) thermal degradation", Proceedings of the Combustion institute, *under review*

## Mechanism description

For all mechanisms, only the amorphous polymer is considered currently. 
The starting polymer is described in the semi-detailed mechanism by **"P-COPhCO-P"**
and **"P-OCCO-P"**, which represent the terephthalic and glycol moieties of the amorphous polymer
(present in equimolar ratios). For the multistep mechanism, both units are 
represented by the **"P-PET-P"** species. Both mechanisms consider a single condensed pseudo-phase
and model char as liquid-phase species. Mechanisms considering two condensed phases
can be provided upon request. Compared to the mechanisms for the other polymers, 
phase-change is considered separatedly and not pseudo-reaction is introduced.
In OpenSMOKE++, polymer and char species species must be defined in 
gas-phase as well, but do not have physical meaning.

In each folder are present the standard CHEMKIN files (gas kinetics, liquid kinetics, 
thermodynamics, transport) and a sub-folder of LiquidProperties.
The latter is required by OpenSMOKE but reports only *FAKE* liquid properties of
all the chemical species included in the mechanism. These are required for the 
1D microgravity model available in OpenSMOKE, but they have not yet been addressed 
for polymers outside of 0D systems.

## Model Performances
All mechanisms are validated with ~50 of data from the scientific literature.
Here are reported few validation comparisons in terms of parity plots of mass-loss profiles 
and gas-phase yields. In-depth discussion of the discrepancies between semi-detailed model and experimental data
are provided in the semi-detailed paper ([Locaspi (2024)](https://doi.org/10.1016/j.cej.2024.156955)),
while the deviations of the multistep model with respect to the semi-detailed one are discussed in the latter paper
(under revision currently).
MAH = Mono Aromatic Hydrocarbons, BA = Benzoic Acid, VB = Vinyl Benzoate,
TA = Terephthalic Acid, MVT = Monovinyl Terephthalate, DVT = Divinyl Terephthalate

File: PET/Exp_data/Isothermal Day 1000/Exp_data.json
{
"TG":{
    "Day 1984":{ "units":["s","X%"],
                 "X":[10],
                 "Y":[92.072334]
                }
    },
    
"Gas_Yield":{
    "Day 1984":{ "units":["s","w%"],
                 "X":[10],
                 "Y":{
"CO":[13.4404097916667],
"CO2":[12.3722078333333],
"CH4":[1.20936133333333],
"C2H4":[5.35660260416667],
"CH3CHO":[1.45017913333333],
"C6H6":[4.0333580625],
"BA":[6.01344608333333],
"VB":[8.36355014583333],
"DVT":[11.7765240677083],
"EGDB":[2.013992590625]

                    },
                "names":["CO","CO2","CH4","C2H4","CH3CHO","MAH","BA","VB","DVT","EGDB"]
                  }
             }  
}

File: PET/Exp_data/Isothermal Day 700/Exp_data.json
{
"TG":{
    "Day 1984":{ "units":["s","X%"],
                 "X":[10],
                 "Y":[20.183247]
                }
    },
    
"Gas_Yield":{
    "Day 1984":{ "units":["s","w%"],
                 "X":[10],
                 "Y":{
"CO":[1.94171891666667],
"CO2":[5.39263839583333],
"CH4":[0.0197064141666667],
"C2H4":[1.16305447916667],
"CH3CHO":[5.18056733333333],
"C6H6":[0.1451588125],
"BA":[3.31857315104167],
"VB":[2.0439146875],
"DVT":[4.92563619791667],
"EGDB":[0.673798989479167]
                    },
                "names":["CO","CO2","CH4","C2H4","CH3CHO","MAH","BA","VB","DVT","EGDB"]
                  }
             }  
}

File: PET/Exp_data/Isothermal Day 800/Exp_data.json
{
"TG":{
    "Day 1984":{ "units":["s","X%"],
                 "X":[10],
                 "Y":[81.142044]
                }
    },
    
"Gas_Yield":{
    "Day 1984":{ "units":["s","w%"],
                 "X":[10],
                 "Y":{
"CO":[8.13551272916667],
"CO2":[13.8857285416667],
"CH4":[0.13850175],
"C2H4":[3.44002005208333],
"CH3CHO":[9.27375464583333],
"C6H6":[0.793332434375],
"BA":[4.71815302083333],
"VB":[6.93134027083333],
"DVT":[13.8828077083333],
"EGDB":[4.02798518125]
                    },
                "names":["CO","CO2","CH4","C2H4","CH3CHO","MAH","BA","VB","DVT","EGDB"]            
                  }
             }  
}

File: PET/Exp_data/Isothermal Day 900/Exp_data.json
{
"TG":{
    "Day 1984":{ "units":["s","X%"],
                 "X":[10],
                 "Y":[84.799126]
                }
    },
    
"Gas_Yield":{
    "Day 1984":{ "units":["s","w%"],
                 "X":[10],
                 "Y":{
"CO":[10.5923307291667],
"CO2":[13.0263796666667],
"CH4":[0.389379583333333],
"C2H4":[4.01335675],
"CH3CHO":[4.66468039583333],
"C6H6":[1.52893251875],
"BA":[10.28760234375],
"VB":[9.99961460416667],
"DVT":[15.2304053645833],
"EGDB":[3.628148303125]

                    },
                "names":["CO","CO2","CH4","C2H4","CH3CHO","MAH","BA","VB","DVT","EGDB"]
                  }
             }  
}
