Repository: Alocaspi/Polymers-Kinetic-Mechanisms

# Polymers-Kinetic-Mechanisms
Condensed-phase polymer degradation kinetic Mechanisms. Evaluation of gas-phase
pyrolytic and gasification reactivity are underway at CRECK modelling POLIMI.

The present repository is the polymer pyrolysis subset of the comprehensive one
on GitHub of [Creck Modeling Lab](https://github.com/CRECKMODELING/Kinetic-Mechanisms).

## Experimental Data Availability
The folders of each polymer investigated report all the literature experimental data 
employed for validation purposes. For most mechanisms, some validation comparisons
are reported as well. I do not own any of these data, they are generally taken with
plot_digitizer from the of plots of published papers (so there is lots of rumor 
which hinders the quality of DTG comparisons).

In each polymer folder there is a subfolder labelled "Exp_data". This is composed
of subfolders labelled with the corresponding operating condition (e.g., 10 Kmin)
and containing a json file (Exp_data.json) with all the data inside. The data are
structured by type (TG, DTG, DSC, Gas_Yield), author, and values (with units). 
No DOI is reported herein, but you can find all the exact references on the 
mechanism papers. Gas yields data are already lumped to the models' species.

Each Exp_data folder also hosts a file "Operating_conditions.json", which reports
the information used for model simulation (e.g., how the temperature profiles are
estimated, and so on).

Experimental data on mixture pyrolysis and volatiles molar yields have not been 
yet placed here.

# PS kinetic Mechanisms

In this folder are present the CHEMKIN format files.
Each mechanism is labelled as polymer_Nspecies_Nreactions. For instance PS_44_330 
is the mechanism with 44 species and 330 reactions.
The mechanism proposed for PS are:
- [PS_65_550](PS_semidetailed) which is the updated published mechanism [(Locaspi et al., (2023)](https://doi.org/10.1016/j.jaap.2023.105960)
- [PS_42_330](PS_reduced) a reduced version with lower computational cost
- [PS_7_6](PS_skeletal) a skeletal mechanism with significantly lower computational cost. 
The reduction is performed with the approach proposed by [Pegurri et al. (2023)](https://doi.org/10.1016/j.combustflame.2023.113202).
Both the reduced and skeletal models are developed as with PE (Locaspi and Faravelli 2024, under review).

To cite the **Semi-detailed** Kinetic Mechanisms refer to the following publication:
- **Locaspi, Andrea et al.** "Towards a lumped approach for solid plastic waste gasification: Polystyrene pyrolysis."Journal of Analytical and Applied Pyrolysis 171 (2023): 105960 [DOI](https://doi.org/10.1016/j.jaap.2023.105960)

To cite the reduced and skeletal mechanisms also refer to the procedure developed for PE:
- **Locaspi, Andrea et al.** "A skeletal condensed-phase kinetic model for polyethylene thermal degradation", under review at Proceeding of The Combustion Institute  

All mechanisms are described in detailed in the PhD thesis:
- **Locaspi Andrea**, "A lumped condensed-phase approach for plastic waste thermochemical recycling", Politecnico di Milano, 2024

## Mechanism description

For the semidetailed and reduced mechanisms, the starting polymer at room temperature is described by the species
P-C16H16-P. For the skeletal model, the starting species is P-C32H32-P.
Since the glass transition involves small heat fluxes, the initial species 
represents also the solid-phase polymer. 
Polymer species in OpenSMOKE++ are required to be 
defined in gas-phase as well but do not have physical meaning.

With respect to the published mechanism, the improvements are:
- thermochemistry evaluated with group contributions and Prausnitz phase-change
   data. The difference in enthalpy between gas and liquid species is the 
   evaporation enthalpy, above the critical temperature liquid species share
   the thermodynamic properties of gas-species. *Manuscript in preparation* for PE,   
- transport properties are evaluated with a simplified approach based on critical
   properties, see [Holley et al. (2009)](http://dx.doi.org/10.1016/j.proci.2008.05.067).

In each folder are present the standard CHEMKIN files (gas kinetics, liquid kinetics, 
thermodynamics, transport) and a sub-folder of LiquidProperties.
The latter is required by OpenSMOKE but reports only FAKE liquid properties of
all the chemical species included in the mechanism. These are required for the 
1D microgravity model available in OpenSMOKE, but they have not yet been addressed 
for polymers outside of 0D systems.

## Model performances

All mechanisms are validated with ~100 of data from the scientific literature.
Here are reported few validation comparisons in terms of parity plots of mass-loss profiles 
and gas-phase yields. At T>700�C secondary gas-phase reactions occur which will be 
addressed in further studies.
The skeletal model is able to reproduce the characteristic degradation times,
but has significant uncertainties in yields predictions.

File: PS/Exp_data/Isothermal 400 2700/Exp_data.json
{
"Gas_Yield":{
    "Lin1997":{ "units":["min","w%"],
                 "X":[1e8],
                 "Y":{
"C6H6":[0],
"C7H8":[1],
"C8H10":[0],
"C8H8":[41],
"C9H10":[0],

"C16H16":[15],
"C24H24":[35]
                    },
                "names":["C6","C7H8","C8H10","C8H8","C9H10","C16","C24"]
                }    
     }    
    
}

File: PS/Exp_data/Isothermal 500 2700/Exp_data.json
{
"Gas_Yield":{
    "Lin1997":{ "units":["min","w%"],
                 "X":[1e8],
                 "Y":{
"C6H6":[3],
"C7H8":[4],
"C8H10":[2],
"C8H8":[57],
"C9H10":[1],

"C16H16":[11],
"C24H24":[14]
                    },
                "names":["C6","C7H8","C8H10","C8H8","C9H10","C16","C24"]
                }      
     }
}

File: PS/Exp_data/Isothermal 510 30000/Exp_data.json
{
"Gas_Yield":{
    "Ohtani1982":{ "units":["min","w%"],
                 "X":[1e8],
                 "Y":{
"C8H8":[77.2],
"C16H16":[6.8],
"C24H24":[10.6]
                    },
                "names":["C8H8","C16H16","C24H24"]
                }    
     }
}

File: PS/Exp_data/Isothermal 600 2100/Exp_data.json
{
"Gas_Yield":{
    "Audisio1992":{ "units":["min","w%"],
                 "X":[1e8],
                 "Y":{                
                   "C2H4+C3H6+C4H8":[4.91],
"C6H6":[2.02],
"C7H8":[5.93],
"C8H10":[1.13],
"C8H8":[79.53],
"C9H10":[0.76]
                     },
                "names":["LO","C6","C7H8","C8H10","C8H8","C9H10"]
                    }
            }
}

File: PS/Exp_data/Isothermal 600 2700/Exp_data.json
{
"Gas_Yield":{    
    "Lin1997":{ "units":["min","w%"],
                 "X":[1e8],
                 "Y":{                
                    "C6H6":[4],
"C7H8":[4],
"C8H10":[3],
"C8H8":[62],
"C9H10":[2],

"C16H16":[11],
"C24H24":[3]
  
                     },
                "names":["LO","C6","C7H8","C8H10","C8H8","C9H10"]
                }
            }
}

File: PS/Exp_data/Isothermal 600 7500/Exp_data.json
{
"Gas_Yield":{
    "Audisio1992":{ "units":["min","w%"],
                 "X":[1e8],
                 "Y":{                
                   "C2H4+C3H6+C4H8":[3.62],
"C6H6":[1.62],
"C7H8":[5.14],
"C8H10":[1.05],
"C8H8":[80.74],
"C9H10":[0.64]
                     },
                "names":["LO","C6","C7H8","C8H10","C8H8","C9H10"]
                    }
            }
}

File: PS/Exp_data/Isothermal 750 2100/Exp_data.json
{
"Gas_Yield":{
    "Audisio1992":{ "units":["min","w%"],
                 "X":[1e8],
                 "Y":{                
                   "C2H4+C3H6+C4H8":[4.91],
"C6H6":[2.02],
"C7H8":[5.93],
"C8H10":[1.13],
"C8H8":[79.53],
"C9H10":[0.76]
                     },
                "names":["LO","C6","C7H8","C8H10","C8H8","C9H10"]
                    }
            }
}
