Repository: Alocaspi/Polymers-Kinetic-Mechanisms

# Polymers-Kinetic-Mechanisms
Condensed-phase polymer degradation kinetic Mechanisms. Evaluation of gas-phase
pyrolytic and gasification reactivity are underway at CRECK modelling POLIMI.

The present repository is the polymer pyrolysis subset of the comprehensive one
on GitHub of [Creck Modeling Lab](https://github.com/CRECKMODELING/Kinetic-Mechanisms).

## Experimental Data Availability
The folders of each polymer investigated report all the literature experimental data 
employed for validation purposes. For most mechanisms, some validation comparisons
are reported as well. I do not own any of these data, they are generally taken with
plot_digitizer from the of plots of published papers (so there is lots of rumor 
which hinders the quality of DTG comparisons).

In each polymer folder there is a subfolder labelled "Exp_data". This is composed
of subfolders labelled with the corresponding operating condition (e.g., 10 Kmin)
and containing a json file (Exp_data.json) with all the data inside. The data are
structured by type (TG, DTG, DSC, Gas_Yield), author, and values (with units). 
No DOI is reported herein, but you can find all the exact references on the 
mechanism papers. Gas yields data are already lumped to the models' species.

Each Exp_data folder also hosts a file "Operating_conditions.json", which reports
the information used for model simulation (e.g., how the temperature profiles are
estimated, and so on).

Experimental data on mixture pyrolysis and volatiles molar yields have not been 
yet placed here.

# PS kinetic Mechanisms

In this folder are present the CHEMKIN format files.
Each mechanism is labelled as polymer_Nspecies_Nreactions. For instance PS_44_330 
is the mechanism with 44 species and 330 reactions.
The mechanism proposed for PS are:
- [PS_65_550](PS_semidetailed) which is the updated published mechanism [(Locaspi et al., (2023)](https://doi.org/10.1016/j.jaap.2023.105960)
- [PS_42_330](PS_reduced) a reduced version with lower computational cost
- [PS_7_6](PS_skeletal) a skeletal mechanism with significantly lower computational cost. 
The reduction is performed with the approach proposed by [Pegurri et al. (2023)](https://doi.org/10.1016/j.combustflame.2023.113202).
Both the reduced and skeletal models are developed as with PE (Locaspi and Faravelli 2024, under review).

To cite the **Semi-detailed** Kinetic Mechanisms refer to the following publication:
- **Locaspi, Andrea et al.** "Towards a lumped approach for solid plastic waste gasification: Polystyrene pyrolysis."Journal of Analytical and Applied Pyrolysis 171 (2023): 105960 [DOI](https://doi.org/10.1016/j.jaap.2023.105960)

To cite the reduced and skeletal mechanisms also refer to the procedure developed for PE:
- **Locaspi, Andrea et al.** "A skeletal condensed-phase kinetic model for polyethylene thermal degradation", under review at Proceeding of The Combustion Institute  

All mechanisms are described in detailed in the PhD thesis:
- **Locaspi Andrea**, "A lumped condensed-phase approach for plastic waste thermochemical recycling", Politecnico di Milano, 2024

## Mechanism description

For the semidetailed and reduced mechanisms, the starting polymer at room temperature is described by the species
P-C16H16-P. For the skeletal model, the starting species is P-C32H32-P.
Since the glass transition involves small heat fluxes, the initial species 
represents also the solid-phase polymer. 
Polymer species in OpenSMOKE++ are required to be 
defined in gas-phase as well but do not have physical meaning.

With respect to the published mechanism, the improvements are:
- thermochemistry evaluated with group contributions and Prausnitz phase-change
   data. The difference in enthalpy between gas and liquid species is the 
   evaporation enthalpy, above the critical temperature liquid species share
   the thermodynamic properties of gas-species. *Manuscript in preparation* for PE,   
- transport properties are evaluated with a simplified approach based on critical
   properties, see [Holley et al. (2009)](http://dx.doi.org/10.1016/j.proci.2008.05.067).

In each folder are present the standard CHEMKIN files (gas kinetics, liquid kinetics, 
thermodynamics, transport) and a sub-folder of LiquidProperties.
The latter is required by OpenSMOKE but reports only FAKE liquid properties of
all the chemical species included in the mechanism. These are required for the 
1D microgravity model available in OpenSMOKE, but they have not yet been addressed 
for polymers outside of 0D systems.

## Model performances

All mechanisms are validated with ~100 of data from the scientific literature.
Here are reported few validation comparisons in terms of parity plots of mass-loss profiles 
and gas-phase yields. At T>700�C secondary gas-phase reactions occur which will be 
addressed in further studies.
The skeletal model is able to reproduce the characteristic degradation times,
but has significant uncertainties in yields predictions.

File: PS/Exp_data/Isothermal 310 50550/Exp_data.json
{
"TG":{
    "Kruse2002":{ "units":["min","X"],
                 "X":[0,120,240,360],
                 "Y":[0,0.045412086,0.06789114,0.09311902]
                }
    },
"Gas_Yield":{
    "Kruse2002":{ "units":["min","w"],
                 "X":[0,120,240,360],
                 "Y":{
                 "C8H8":[0,0.024772719,0.03853587,0.05275418],
                 "C16H16":[0,0.00944942,0.015183243,0.021192295],
                 "C24H24":[0,0.011101161,0.0142192105,0.017890273]
                    },
                "names":["C8H8","C16H16","C24H24"]
                }
    },
"MWn":{
    "Kruse2002":{ "units":["min","g/mol"],
                 "X":[0,120,240,360],
                 "Y":[50550,33254.676,32018.484,30357.072]
                }
    },
"MWw":{
    "Kruse2002":{ "units":["min","g/mol"],
                 "X":[0,120,240,360],
                 "Y":[57007.125,48504.86,47126.926,45323.777]
                }
    }
}

File: PS/Exp_data/Isothermal 350 50550/Exp_data.json
{
"TG":{
    "Kruse2002":{ "units":["min","X"],
                 "X":[0,5,10,30,60,120,180],
                 "Y":[0,0.046093855,0.09218771,0.2257659,0.37538594,0.56614053,0.61383814]
                }
    },
"Gas_Yield":{
    "Kruse2002":{ "units":["min","w"],
                 "X":[0,5,10,30,60,120,180],
                 "Y":{
                    "C8H8":[0,0.025324624,0.057564326,0.12654713,0.22999333,0.34921744,0.34384614],
                    "C16H16":[0,0.004968944,0.013043478,0.045962732,0.081987575,0.12546584,0.09751553],
                    "C24H24":[0,0.009937888,0.022981366,0.039751552,0.049068324,0.0378882,0.0124223605]
                    },
                "names":["C8H8","C16H16","C24H24"]
                }
    },
"MWn":{
    "Kruse2002":{ "units":["min","g/mol"],
                 "X":[0,5,10,30,60,120,180],
                 "Y":[50550,29585.41,24904.582,19833.93,16633.744,11515.894,7392.7104]
                }
    },
"MWw":{
    "Kruse2002":{ "units":["min","g/mol"],
                 "X":[0,5,10,30,60,120,180],
                 "Y":[57298.605,41672.3479999999,37701.25,31208.229,27725.432,19620.662,10663.986]
                }
    }
}

File: PS/Exp_data/Isothermal 350 5160/Exp_data.json
{
"TG":{
    "Woo1998":{ "units":["min","X"],
                 "X":[5,10,20,30,60,120,180],
                 "Y":[0.027207527,0.045326825,0.08951456,0.12803134,0.21628432,0.39962485,0.527267]
                }
    },
"Gas_Yield":{
    "Woo1998":{ "units":["min","w"],
                 "X":[5,10,20,30,60,120,180],
                 "Y":{
                    "C8H8":[0.016074875,0.035652976,0.059710003,0.08613744,0.1387246,0.265894,0.29941905]
                     },
                "names":["C8H8"]
              }
    },
"MWn":{
    "Woo1998":{ "units":["min","g/mol"],
                 "X":[0,5,10,20,30,60,120,180],
                 "Y":[5160,3069.0635,2195.5789,1545.127,1203.4229,623.9135,277.72852,240.11795]
                }
    },
"MWw":{
    "Woo1998":{ "units":["min","g/mol"],
                 "X":[0,5,10,20,30,60,120,180],
                 "Y":[5850,5503.5464,5384.181,5282.364,5095.0625,4378.4087,2266.4348,805.77985]
                }
    }
}

File: PS/Exp_data/Isothermal 350 98100/Exp_data.json
{
"TG":{
    "Kruse2002":{ "units":["min","X"],
                 "X":[0,10,30,60,90,120,180],
                 "Y":[0,0.05281526,0.1511059,0.3191986,0.5066354,0.63353187,0.715133]
                }
    },
"Gas_Yield":{
    "Kruse2002":{ "units":["min","w"],
                 "X":[0,10,30,60,90,120,180],
                 "Y":{
                   "C8H8":[0,0.028589074,0.092956364,0.21008866,0.3296285,0.4274502,0.4751782],
                   "C16H16":[0,0.007891777,0.029229708,0.03876711,0.045839787,0.040604774,0.023384616],
                   "C24H24":[0,0.006654642,0.029226525,0.07199788,0.11660902,0.14583555,0.16245836]
                   },
                "names":["C8H8","C16H16","C24H24"]
                }
    },
"MWn":{
    "Kruse2002":{ "units":["min","g/mol"],
                 "X":[0,10,30,60,90,120,180],
                 "Y":[98100,56454.746,30728.824,19388.363,15388.337,9693.391,6775.724]
                }
    },
"MWw":{
    "Kruse2002":{ "units":["min","g/mol"],
                 "X":[0,10,30,60,90,120,180],
                 "Y":[111800,86948.27,56139.965,36328.465,27528.803,19293.059,13551.844]
                }
    }
}

File: PS/Exp_data/Isothermal 380 42500/Exp_data.json
{
"TG":{
    "Kruse2002":{ "units":["min","X"],
                 "X":[0,5,10,15,20],
                 "Y":[0,0.18348624,0.39877677,0.5969419,0.68990827]
                }
    },
"Gas_Yield":{
    "Kruse2002":{ "units":["min","w"],
                 "X":[0,5,10,15,20],
                 "Y":{
                   "C8H8":[0,0.12477064,0.25688073,0.38165137,0.47461775],
                   "C16H16":[0,0.028692774,0.07099954,0.10796328,0.12984408],
                   "C24H24":[0,0.0413341,0.05738555,0.06808735,0.06419254]
                   },
                "names":["C8H8","C16H16","C24H24"]
            }
    },
"MWn":{
    "Kruse2002":{ "units":["min","g/mol"],
                 "X":[0,5,10,15,20],
                 "Y":[42500,15860.37,11792.453,9728.294,7901.5825]
                }
    },
"MWw":{
    "Kruse2002":{ "units":["min","g/mol"],
                 "X":[0,5,10,15,20],
                 "Y":[43867.605,25883.955,20283.338,16922.648,13915.733]
                }
    }
}

File: PS/Exp_data/Isothermal 420 98100/Exp_data.json
{
"TG":{
    "Kruse2002":{ "units":["min","X"],
                 "X":[0,1,2,3,5],
                 "Y":[0,0.015384615,0.24923077,0.58153844,0.82153845]
                }
    },
"Gas_Yield":{
    "Kruse2002":{ "units":["min","w"],
                 "X":[0,1,2,3,5],
                 "Y":{
                   "C8H8":[0,0.015384615,0.18461539,0.42461538,0.61230767],
                   "C16H16":[0,0.0063433223,0.03823875,0.10108724,0.1501592],
                   "C24H24":[0,0.006345933,0.029720945,0.039166752,0.04876266]
                   },
                "names":["C8H8","C16H16","C24H24"]
                }
    },
"MWn":{
    "Kruse2002":{ "units":["min","g/mol"],
                 "X":[0,1,2,3,5],
                 "Y":[98100,52358.492,20660.377,11886.792,7641.5093]
                }
    },
"MWw":{
    "Kruse2002":{ "units":["min","g/mol"],
                 "X":[0,1,2,3,5],
                 "Y":[111800,80660.375,38207.547,22358.49,13018.868]
                }
    }
}
